Repository: ykh00046/LensFact

# LensFact

한국 유통 콘택트렌즈의 공식 사양을 소비자 언어로 해석하는 검증형 정보 서비스입니다.

## 현재 단계

1. 시각 콘셉트와 콘텐츠 시스템 확정
2. 정적 프로토타입 구현 및 데스크톱·모바일 검증 완료
3. 실데이터 3개 제품 + 핵심 글 1개 파일럿 준비
4. 사실·법적 경계 검수 후 미리보기 배포
5. 검색 색인과 실제 유입을 확인한 뒤 콘텐츠 확대

AdSense는 초기 범위에서 비활성화합니다. 빌드, 운영, 검색 발견, 수익화는 서로 다른 검증 단계로 관리합니다.

## 핵심 원칙

- 제품 추천·처방·진단을 하지 않는다.
- 온라인 주문·결제·배송·구매대행을 하지 않는다.
- 식약처 허가정보와 제조사 공식 사양을 출처와 확인일로 추적한다.
- 공식 사실, 편집 해설, 사용자 체감을 분리한다.
- 초기에는 대표 투명 구면 렌즈 20개만 다룬다.
- 회사 내부 자료, 배합, 거래처, 원가, 비공개 사례를 사용하지 않는다.

## 문서

- `docs/MVP_BRIEF.md` — 검증형 MVP 범위
- `docs/V4_CONTENT_DESIGN_ACCEPTANCE.md` — 최종 홈·콘텐츠 시스템 수용 기록
- `docs/VIDEO_REFERENCE_ADSENSE_REALITY.md` — 바이브코딩 사이트 실패·검색·수익화 사례 검증과 LensFact 적용 원칙
- `docs/MANUS_CONCEPT_PROMPT.md` — 초기 Manus 콘셉트 요청문(보관용)

# LensFact Real-Data Pilot

This directory contains a no-build static pilot for LensFact using verified public data for four transparent spherical contact-lens products distributed in Korea.

## Structure

This directory is the web root. Every internal link is relative, so the site works from any root path.

- `index.html`: home page with a four-product package-label decoder.
- `products/index.html`: product list rendered from `products.js`, with a static card fallback.
- `products/<slug>.html`: one page per product (`acuvue-oasys-1-day`, `dailies-total1`, `biofinity`, `acuvue-moist-1-day`). Thin HTML shell plus `<main data-product-page="<id>">`; `initProductPage()` renders every field with its full source list open, and a `<noscript>` table carries all values and the first source per field for crawlers and no-JS readers.
- `knowledge/index.html`: content hub with one completed article and seven clearly marked pending topics.
- `knowledge/water-content-moisture.html`: evidence-based article about water content and perceived moisture.
- `compare/index.html`: accessible four-product official-spec comparison rendered from `assets/data/products.js`, with a `<noscript>` static fallback.
- `about/index.html`: what the site does and does not do, operator conflict-of-interest disclosure, contact.
- `policy/editorial.html`: editorial policy, evidence states, medical boundary, correction procedure.
- `policy/methodology.html`: source hierarchy, meaning of `raw`/`condition`/`verifiedAt`, why values are not merged.
- `policy/privacy.html`: privacy policy for the current no-cookie, no-analytics, no-ads site.
- `robots.txt`, `sitemap.xml`: discovery files. Both still contain the `DOMAIN-TBD` placeholder origin.
- `assets/css/style.css`: shared responsive stylesheet.
- `assets/js/app.js`: vanilla JavaScript for menu, synchronized product selection, decoder details, disclosures, filters, the comparison table, the product list and product pages, and disabled ad slots.
- `assets/data/products.js`: repository-owned verified product values, evidence states, and official source URLs, plus each product's `slug` and `aliases` (Korean sales name, English global name, material name).
- `assets/data/fields.js`: common field terminology used across all products.
- `assets/data/articles.js`: content status and metadata.

## Run Locally

From this directory:

```bash
cd site && python -m http.server 4174
```

Open `http://localhost:4174/`.

## Pre-publish checklist

The site currently ships with a placeholder origin and a preview-only `robots.txt`. Work through this list before making the site public.

1. **Replace `DOMAIN-TBD` with the real origin.** List every file that still contains it:

   ```bash
   grep -rln DOMAIN-TBD site/
   ```

## Data and Source Scope

The pilot covers ACUVUE OASYS 1-Day, DAILIES TOTAL1, Biofinity, and 1-DAY ACUVUE MOIST transparent spherical products. Korean official product pages, Korean IFUs, CooperVision Korea's 2023 specification sheet, and the MFDS UDI lookup are used to identify Korean distribution and permit information. Manufacturer technical or professional specifications supply BC, DIA, water-content, Dk/t, and thickness values. Scientific literature supports the water-content article.

Source links are ordinary user-initiated external links. The pages load no external scripts, styles, images, analytics, advertising, APIs, or CDNs at runtime. `ADS_ENABLED=false` remains fixed and all ad-slot elements stay hidden.

File: site/knowledge/silicone-hydrogel-vs-hydrogel.html
실리콘 하이드로겔과 하이드로겔 콘택트렌즈의 차이 | LensFact

본문으로 건너뛰기

LF렌즈팩트
  
  포장 숫자 해석제품
  검색공식 사양 비교
  렌즈 상식소개

포장 숫자 해석제품
  검색공식 사양 비교
  렌즈 상식소개
  편집방침근거·방법론
  개인정보처리방침

렌즈 상식 · 오해 확인

  실리콘 하이드로겔과 하이드로겔 콘택트렌즈의 차이: 재료군 이름으로 알 수 있는 것과 없는 것

짧은 결론

  하이드로겔과 실리콘 하이드로겔은 소프트렌즈 재료의 두 계열입니다. 하이드로겔에서는 물이 산소를 나르고, 실리콘 하이드로겔에서는 실리콘(실록산) 성분이 별도의 산소 전달 경로를 제공해 일반적으로 더 높은 Dk와 Dk/t가 가능합니다. 그러나 값은 제품별 재료·설계·두께·측정조건에 따라 다르므로 재료군 이름만으로 순위를 만들 수 없고, 실리콘 하이드로겔이 누구에게나 더 편하거나 더 안전하다고 결론 내릴 수도 없습니다.[1] [2] [6]

규제기관·제조사 원문과 동료심사 문헌 기반확인일 2026.09.02출처 8건

목차
  
  두 재료군은 무엇을 가리키나요
산소가 지나가는 길이 다릅니다

  함수율을 같은 축으로 읽지 않습니다
공식 자료의 실제 표기

  더 편하고 더 안전하다는 결론이 나오지 않는 이유
야간착용은 재료군이 아니라 제품 허가를 따릅니다

  재질 표기 확인 체크리스트
근거와 공식 출처

1. 두 재료군은 무엇을 가리키나요

  미국 연방규정은 소프트(친수성) 콘택트렌즈를 주 고분자가 일정 비율의 물을 흡수하거나 끌어당기는 여러 고분자 재료로 만든 기기라고 정의합니다. 하이드로겔과 실리콘 하이드로겔은 모두 이 정의 안에 있는 소프트렌즈이며, 규정은 재료군이 아니라 착용방식(매일착용·연속착용)으로 등급을 나눕니다.[1]

  일반 하이드로겔(conventional hydrogel)은 실록산이 들어 있지 않은 친수성 고분자입니다. 실리콘 하이드로겔(silicone hydrogel)은 하이드로겔의 친수성과, 이전에 하드렌즈(RGP) 재료에 쓰이던 실록산 성분의 산소 투과 능력을 결합한 재료입니다.[2] 제조사 문서는 이 계열을 "silicone containing monomers와 hydrophilic monomers의 공중합체", "silicone-containing hydrogel", "silicone hydrogel material" 같은 말로 적습니다.[3] [4] [5]

  포장이나 사양표에서 재료군을 알아보는 단서는 두 가지입니다. 하나는 somofilcon A, omafilcon A 같은 재질명(USAN)이고, 다른 하나는 제조사 표의 재료군 표기입니다. CooperVision의 제품 참조 가이드는 같은 표 안에서 FDA Group 열에 5B SiHy 또는 2를 적어 실리콘 하이드로겔과 하이드로겔을 구분합니다.[6] 재질명만으로는 계열을 바로 알 수 없으므로, LensFact는 재질 용어 페이지와 각 제품 페이지에 공식 자료가 적은 계열 표기를 그대로 둡니다.

  재질명 뒤의 접미사(-filcon)는 소프트렌즈 재료라는 뜻일 뿐 실리콘 포함 여부를 알려주지 않습니다. 계열은 제조사 또는 허가 문서의 표기로 확인합니다.

2. 산소가 지나가는 길이 다릅니다

  일반 하이드로겔에서는 산소가 재료 안의 물에 녹아 렌즈 앞면에서 뒷면으로 확산합니다. 그래서 재료의 산소투과성(Dk)은 재료가 머금을 수 있는 물의 양에 직접 좌우되고, 함수율이 높을수록 Dk가 커지는 경향이 뚜렷합니다. 다만 물 자체의 Dk가 한정돼 있어, 고함수율 하이드로겔이라도 재료 Dk는 대체로 수십 단위(10−11 기준)에 머뭅니다.[2]

  실리콘 하이드로겔은 실록산 성분이 물과 별도의 산소 전달 경로를 제공합니다. FDA 510(k) 요약은 fanfilcon A를 "높은 산소투과성(Dk)이 특징인 실리콘 하이드로겔 재료"로 기술하고, 25년 리뷰는 실리콘 하이드로겔 재료들이 대체로 55~150 단위의 Dk를 보인다고 정리합니다.[2] [3] 이것이 "실리콘 하이드로겔은 일반적으로 산소 전달이 높다"는 말의 근거입니다.

  그러나 이 경향은 재료군 전체의 평균적인 성질이지 개별 제품의 값이 아닙니다. 같은 실리콘 하이드로겔 안에서도 재료마다 Dk가 다르고, 실제 렌즈의 산소전달률(Dk/t)은 도수와 설계에 따라 달라지는 두께(t)에 다시 좌우됩니다. clariti 1 day 피팅 가이드는 재료 Dk를 60 × 10−11(35°C, Fatt 측정법)으로, 중심두께를 도수에 따라 달라지는 값으로 각각 적습니다.[5] 값을 비교하려면 Dk와 Dk/t의 구분, 단위 배율, 측정법·온도·보정, 시험 도수와 두께까지 같아야 합니다. 이 조건은 Dk와 Dk/t 차이 글에서 따로 정리했습니다.

3. 함수율을 같은 축으로 읽지 않습니다

  함수율은 렌즈 재료가 머금은 물의 비율입니다. 일반 하이드로겔에서는 Dk가 함수율에 직접 좌우되므로 함수율이 높을수록 Dk가 높아지지만, 실리콘 하이드로겔 재료들 사이에서는 함수율이 높을수록 Dk가 낮아지는 경향이 보고됐습니다. 25년 리뷰는 시판 실리콘 하이드로겔 재료의 함수율과 Dk 사이에 음의 상관을 확인했습니다.[2]

  따라서 함수율이 높으면 산소 전달도 높다는 문장은 하이드로겔 안에서만 대체로 성립하고, 실리콘 하이드로겔에는 적용되지 않습니다. 재료군이 다른 두 제품의 함수율만 나란히 놓고 산소 전달이나 품질을 판단할 수 없습니다.

  함수율은 착용 중 촉촉함이나 건조감을 단독으로 예측하지도 않습니다. 실리콘 하이드로겔 재료들을 비교한 연구는 수분 손실량이 렌즈 표면 성능의 강한 예측 인자가 아니었고, 벌크 함수율보다 표면 구조와 고분자 매트릭스의 차이가 더 큰 영향을 준다고 보고했습니다.[8] 함수율이 무엇을 재는 값이고 무엇을 말해 주지 않는지는 함수율 글에서 확인할 수 있습니다.

  함수율은 재료군 안에서 읽습니다. 하이드로겔 60%와 실리콘 하이드로겔 56%는 숫자가 비슷해도 산소 전달에 대해 말하는 바가 다릅니다.

4. 공식 자료는 재료군·함수율·산소값을 조건과 함께 적습니다

  아래는 한 문서 안에서 재료군 표기와 값을 함께 확인할 수 있는 사례입니다. 각 행은 그 문서가 적은 값과 조건을 그대로 옮긴 것이며, 문서가 다르면 온도·측정법·물리량(Dk 또는 Dk/t)이 달라 서로 비교할 수 없습니다.

Proclear 1 day · omafilcon A함수율 60% · Group 2Dk/t 28 · −3.00DS · 제조사 참조 가이드

  clariti 1 day · somofilcon A함수율 56% · 5B SiHyDk/t 86 · −3.00DS · 제조사 참조 가이드

  MyDay · stenfilcon A함수율 54% · 5B SiHyDk/t 100 · −3.00DS · 제조사 참조 가이드

  1-DAY ACUVUE MOIST · etafilcon A함수율 58%Dk/t 25.5 × 10−9 · −3.00D · 35°C · ACUVUE 기술 사양

  ACUVUE OASYS 1-Day · senofilcon A함수율 38%Dk/t 121 × 10−9 · −3.00D · 35°C · ACUVUE 기술 사양

  Biofinity · comfilcon A (FDA 심사자료)함수율 48% · silicone-containing hydrogelDk 128 · Dk/t 160 · −3.00D · 34°C

  Avaira Vitality · fanfilcon A (FDA 510(k))함수율 55% · silicone hydrogelDk 90 × 10−11 · 수록 제품 아님

CooperVision 제품 참조 가이드의 세 행은 같은 표, 같은 각주(−3.00DS, × 10−9) 아래에 있습니다. 함수율은 60%, 56%, 54%로 비슷하지만 하이드로겔(Group 2)인 Proclear 1 day의 Dk/t는 28이고, 실리콘 하이드로겔(5B SiHy)인 두 제품은 86과 100입니다.[6] 함수율이 아니라 재료군이 산소값의 크기를 갈랐고, 같은 실리콘 하이드로겔 안에서도 값은 다릅니다. ACUVUE 기술 사양의 두 행도 같은 각주(분극법, 중심 −3.00D, boundary·edge 보정, 35°C)를 공유하며, 함수율이 낮은 senofilcon A 쪽의 Dk/t가 높습니다.[7] 두 재료가 각각 하이드로겔과 실리콘 하이드로겔이라는 분류는 동료심사 리뷰의 재료 표를 따랐습니다.[2]

  FDA 심사자료 두 건은 재료군을 문서 자체가 적고 있지만, 시험 온도(34°C)와 물리량(Dk)이 제조사 표와 달라 위의 값들과 한 줄에 놓을 수 없습니다.[3] [4] LensFact의 바이오피니티 제품 페이지는 제조사 자료의 Dk/t 170·171을 그대로 두고 FDA 심사자료 값과 합치지 않습니다. 클래리티 원데이 제품 페이지도 한국 페이지의 Dk/t 80(조건 미표기)과 글로벌 자료의 86(−3.00DS)을 별도 값으로 기록합니다. Avaira Vitality는 한국 유통을 확인하지 않은 제품이라 수록 대상이 아닙니다.

  이 표는 제품 우열표가 아닙니다. 재료군 이름은 값이 놓일 대략의 범위를 알려줄 뿐이며, 순서를 정하려면 같은 조건에서 측정된 개별 제품의 값이 필요합니다.

5. "실리콘 하이드로겔이 더 편하고 더 안전하다"는 결론이 나오지 않는 이유

  산소 전달 외의 성질은 재료군보다 제품과 착용자에 따라 갈립니다. 공식 자료와 문헌이 적는 범위는 다음과 같습니다.

modulus(탄성계수): 실리콘 하이드로겔은 실록산 성분 때문에 일반적으로 하이드로겔보다 단단합니다. 초기 실리콘 하이드로겔의 높은 modulus는 초기 착용감 저하와 유두결막염, 상피 손상 같은 기계적 합병증 보고와 연결됐고, 이후 출시된 재료는 modulus가 낮아졌습니다. 리뷰는 modulus 측정에 단일 표준이 없어 방법에 따라 값이 달라진다고 덧붙입니다.[2] 연구된 실리콘 하이드로겔 사이에서도 modulus는 제품마다 크게 달랐습니다.[8]

  표면 습윤성: 실리콘은 소수성이라 제조사마다 플라즈마 표면처리, 내부 습윤제, 표면 수분 구배 등 서로 다른 방법으로 습윤성을 확보합니다. 습윤성이 낮은 렌즈는 깜박임 사이에 표면이 마르면서 불편할 수 있습니다.[2]

  마찰(윤활성): 마찰계수는 Dk 같은 재료 고유값이 아니라 측정 조건에 따라 달라지는 시스템 값이며, 같은 재료에 대해서도 문헌마다 결과가 크게 다릅니다. 낮은 마찰이 편안함으로 이어지는지는 연구가 진행 중입니다.[2]

  침착물: 실리콘 하이드로겔은 하이드로겔보다 지질을 더, 단백질을 덜 침착시키는 경향이 보고됐습니다. 리뷰는 이로 인한 임상적 불이익이 일반적으로 확인되지 않았다고 정리하지만, 방향이 반대인 두 침착물을 하나의 "깨끗함" 지표로 합칠 수는 없습니다.[2]

  착용감과 피팅: 불편감에는 재료 외에 착용자 요인이 함께 작용합니다. 피팅 가이드는 개별 눈에서 렌즈 움직임과 중심 잡힘을 평가하도록 안내하며, 이 평가는 재료군 이름으로 대신할 수 없습니다.[2] [5]

따라서 실리콘 하이드로겔이라는 이유만으로 특정 사람에게 더 편안하거나, 하이드로겔이라는 이유만으로 덜 안전하다고 말할 수 없습니다. 어느 쪽이든 최종 판단은 개별 제품과 개별 눈에 대한 전문가의 평가입니다.

6. 야간착용은 재료군이 아니라 제품 허가를 따릅니다

  실리콘 하이드로겔은 각막 부종 없는 야간착용에 필요한 산소 전달을 목표로 개발됐고, 초기 제품들은 연속착용 허가와 함께 출시됐습니다.[2] 그러나 미국 규정에서 매일착용 렌즈는 Class II, 연속착용 렌즈는 Class III로 개별 제품마다 시판 전 승인을 받아야 합니다.[1] 재료군이 같아도 허가는 제품별로 다릅니다.

  같은 실리콘 하이드로겔 안에서도 clariti 1 day 피팅 가이드는 "매일착용 1회용으로만 처방"하도록 적고,[5] Avaira Vitality의 510(k)는 매일착용 분류(21 CFR 886.5925(b)(1))로 등록돼 있으며,[3] Biofinity의 FDA 심사자료는 최대 6박 7일 연속착용 처방을 허가하면서도 야간착용 전에 먼저 매일착용 일정으로 평가할 것을 권고하고 연속착용에서 각막궤양 위험이 더 크다고 명시합니다.[4] ACUVUE 기술 사양도 같은 senofilcon A 재료의 제품을 "Daily Wear"와 "1 Week EW or 2 Weeks DW"로 제품마다 다르게 적고, 렌즈가 맞는지는 안과 전문가가 판단한다고 덧붙입니다.[7]

  한국에서도 식약처 등록 분류(매일착용·연속착용)는 제품별로 다르며, LensFact 제품 페이지는 이 분류를 교체주기나 수면 중 착용 허용으로 읽지 않습니다. 렌즈를 끼고 자도 되는지는 재료군이 아니라 그 제품의 허가 내용과 안경사 또는 안과 전문의의 판단으로 정해집니다.

  교체주기와 하루 착용시간, 매일착용·연속착용을 따로 읽는 순서는 교체주기 표기 글에서 확인할 수 있습니다.

7. 재질 표기 확인 체크리스트

재질명(USAN)과 함께 제조사·허가 문서가 적은 재료군 표기(하이드로겔·실리콘 하이드로겔·SiHy·FDA Group)를 확인합니다.

  함수율은 같은 재료군 안에서만 견주고, 재료군이 다르면 산소 전달의 근거로 쓰지 않습니다.

  산소값이 Dk인지 Dk/t인지, 단위 배율·측정법·온도·보정·시험 도수가 같은지 확인합니다.

  modulus, 습윤성, 마찰, 침착물은 제품별 자료가 있을 때만 읽고, 재료군으로 일반화하지 않습니다.

  착용방식(매일착용·연속착용)은 그 제품의 허가 문서에서 확인하고, 수면 중 착용은 전문가와 상의합니다.

  재료군이 다른 제품 사이의 순위·우열은 보류합니다.

근거와 공식 출처

  규제기관 원문 3건제조사 공식 자료 3건동료심사 문헌 2건확인일 2026.09.02

  출처 보기

[1] 21 CFR 886.5925 Soft (hydrophilic) contact lens (eCFR) · 소프트렌즈 정의, 매일착용 Class II·연속착용 Class III(PMA 필요) 분류.

  [2] Twenty-five years of silicone hydrogel soft contact lenses, Optom Vis Sci 2025 (PMC12184980) · 하이드로겔·실리콘 하이드로겔의 산소 전달 경로, 함수율–Dk 상관, modulus·습윤성·마찰·침착물, 재료별 표(etafilcon A·senofilcon A 포함), 연속착용 경과.

  [3] FDA 510(k) K213164, Avaira Vitality (fanfilcon A) Summary · silicone hydrogel 기술, 함수율 55%, Dk 90 × 10−11, 매일착용 분류 886.5925(b)(1).

  [4] FDA, Biofinity (comfilcon A) Summary of Safety and Effectiveness · silicone-containing hydrogel, 함수율 48%, Dk 128·Dk/t 160(−3.00D, 34°C), 최대 6박 연속착용 조건과 위험 고지.

  [5] CooperVision, clariti 1 day Professional Fitting and Information Guide (PFG01047 Rev B, 2021) · silicone containing monomers 공중합체, 함수율 56%, Dk 60 × 10−11(35°C, Fatt), 도수별 중심두께, 매일착용 1회용 처방.

  [6] CooperVision Product Reference Guide (17345-6 05/2026) · 같은 표의 FDA Group(5B SiHy·2), Material/H2O Content, Dk/t(−3.00DS, × 10−9) 표기.

  [7] ACUVUE Technical Specification Guide 2025 · etafilcon A 58%·Dk/t 25.5, senofilcon A 38%·Dk/t 121, 각주 1의 측정 조건, 제품별 착용방식 표기.

  [8] Eftimov et al., Relationships between the material properties of silicone hydrogels: Desiccation, wettability and lubricity, J Biomater Appl 2021 (PMC7917563) · 수분 손실이 표면 성능의 강한 예측 인자가 아님, 실리콘 하이드로겔 간 modulus·마찰의 제품별 차이.

이 글이 판단하지 않는 것

  재료군 이름만으로 개인의 착용감, 건조감이나 안전성을 예측하지 않습니다.
재료군이 다르거나 시험 조건이 다른 제품의 수치로 순위나 우열을 정하지 않습니다.
도수, 피팅, 착용시간, 수면 중 착용 또는 교체주기를 결정하지 않습니다.

  최종 적합성·도수·피팅과 착용방식은 안경사 또는 안과 전문의에게 확인해야 합니다.

포장 숫자 해석
재질명 대조하기
포장에 적힌 재질명과 함수율을 입력해 수록 제품의 공식 표기와 대조합니다.
재질명 해석하기
  공식 사양 비교
재질·함수율·Dk/t 함께 보기
19개 제품의 재질 계열, 함수율, Dk/t 조건과 출처 충돌을 나란히 확인합니다.
공식 사양 비교하기

관련 콘텐츠

오해 확인
함수율이 높으면 더 촉촉한 렌즈일까요?
함수율이 재는 범위와 착용 중 촉촉함을 같은 지표로 읽을 수 없는 이유를 확인합니다.

  공식 사양 비교
Dk와 Dk/t는 어떻게 다른가요
재료의 산소투과성과 렌즈 두께를 반영한 산소전달률, 시험 조건의 차이를 확인합니다.

  용어 설명
재질 용어와 수록 값
수록 제품별 재질명 표기와 공식 출처 상태를 확인합니다.

이 글은 두 재료군의 차이와 재료군 이름의 한계를 설명하며 개인의 처방, 피팅, 착용방식 또는 안전성을 판단하지 않습니다.

  이 글에서 이어지는 곳재질명 입력 해석
재질 용어 설명
공식 사양 비교
근거와 공식 출처

최종 적합성·도수·피팅은 안경사 또는 안과 전문의에게 확인하세요.LENSFACT 렌즈팩트
독립 정보 서비스 · 판매하지 않습니다

  소개편집방침근거·방법론개인정보처리방침
